Repository: Avrooo/lpbf-fatigue-bound-transferability

# Cross-study transferability of lower-tail S–N bounds for laser powder bed fusion alloys

Reproducibility repository for the manuscript *Cross-study transferability of lower-tail S–N bounds for laser powder bed fusion alloys: coverage and conservatism*, prepared for submission to *Archives of Civil and Mechanical Engineering*.

## Overview
This repository holds the analysis code and the saved results of a cross-publication assessment of lower-tail stress–life (S–N) bounds in laser powder bed fusion (L-PBF) alloys. It asks whether a bound fitted to one published study keeps its lower-tail coverage on independent publications of the same alloy and stress ratio, and whether pooling evidence from several publications improves external coverage beyond simply producing more conservative bounds.

## Data
The only external input is the public **FatigueData-AM2022** database (https://doi.org/10.6084/m9.figshare.22337629). It is not redistributed here; `scripts/fetch_data.py` downloads it and `data/SHA256SUMS` pins the analysed files. Primary analysis set:

* 123 publications, 424 S–N curves, 3,924 specimens (3,464 failures, 460 right-censored runouts)
* 296 eligible source curves from 99 publications
* 1,562 distinct source–target paper pairs (1,564 alloy/stress-ratio group occurrences)
* four alloys (Ti-6Al-4V, AlSi10Mg, IN718, 316L), uniaxial loading, R = −1 and R = 0.1

The full filtered database has 147 publications and 4,609 specimens; see `docs/DATA_PROVENANCE.md`.

## Main results
* Within their source publications, nominal 5% prediction bounds had a confirmed-breach rate of 4.12%. Under cross-publication evaluation of the same eligible source curves the rate rose to 26.87%, an empirical transfer gap of 22.75 percentage points. Runouts stay in the denominator and are never counted as breaches.
* Primary analysis: 27.2% (single-study) against 6.5% (pooled censored).
* At a matched mean lower-bound life of 4.20 log₁₀ cycles the confirmed-breach rates are 15.6% (single-study) and 6.5% (pooled), a paired difference of 9.1 percentage points (95% CI 6.5–11.8). The pooled advantage is therefore not only a result of more conservative bounds. A hierarchical model lies on the pooled frontier.
* The bounds are not qualified design allowables (`docs/KNOWN_LIMITATIONS.md`).

## Quick start
```
git clone https://github.com/USERNAME/lpbf-fatigue-bound-transferability.git
cd lpbf-fatigue-bound-transferability
python3 -m venv .venv && source .venv/bin/activate        # Windows: use Git Bash or WSL for the shell scripts
python -m pip install -r requirements-lock.txt -r requirements-dev.txt      # pins the tested environment; requirements.txt lists the direct dependencies
python scripts/fetch_data.py data                          # or place the two files in data/ by hand
sh run_all.sh                                              # main pipeline
python -m pytest tests/ -v                                 # or: python tests/run_tests.py
```

# Results

Outputs written by `run_all.sh` (shipped here so that the supplement can be rebuilt and the tests run without the database). All files are derived summaries: paper DOIs, curve identifiers, counts, bound heights and rates. They contain no raw specimen measurements.

| File(s) | Content |
|---|---|
| `primary.out`, `all.out`, `primary_*.out` | Headline rates for the primary set, all 147 papers and the data-exclusion sensitivity runs |
| `pairs_*.csv` | Pair-curve records of each run: alloy, stress ratio, source paper, source curve, target paper, scored specimens and breach counts per method |
| `alloy_results.csv` | Breach rates by alloy (main Table 3) |
| `cc_primary_strict{0,1}_*.csv`, `cc_strict*.out` | Coverage–conservatism records, 13-point frontier, contrasts and audits. `strict1` (covariates chosen from training papers only) is used in the paper; `strict0` reproduces the headline |
| `matched_contrasts.csv` | Paired matched-bound-life contrasts (main Table 2, Table S3) |
| `decision_policy_*.csv`, `hierarchical_*.csv`, `within_paper_*.csv`, `influence_*.csv`, `heterogeneity_fixed_sample*.csv` | Decision rule, hierarchical model, within-paper control, influence checks and between-paper variance |
| `learning_curves*.out`, `comparability.out`, `tau_explained.out`, `data_screens.out`, `build.out` | Learning curves, matched conditions, varying-sample variance, data screens, data counts |
| `digitization/` | Reading-error runs (20 runs, two modes) and `summary.csv` |
| `cov_*.out` | Bootstrap-coverage simulations behind Figure S1 (slow; archived) |
| `supplement/` | Figures S1–S5 and `Supplementary_Information.docx` |
| `run_manifest.json` | Versions, input checksums and completion status of the last `run_all.sh` |

Intervals are 95% percentile intervals from the independent-role paper bootstrap (2,000 resamples) unless stated. Point estimates are deterministic.

File: results/digitization/dynamic/out_0.01_0.02_1.txt
set=primary: papers=123 curves=424 specimens=3924 failures=3464 runouts=460
pair-curve records: 4198
single_pred5                 27.18%  independent-roles [21.82, 32.82]  same-paper-set [23.71, 30.78]   pairs=1601 sources=102 targets=123
single_tol9595               18.80%  independent-roles [14.42, 23.92]  same-paper-set [15.29, 22.38]   pairs=1601 sources=102 targets=123
pooled_censored_pred5         6.63%  independent-roles [ 3.82,  9.74]  same-paper-set [ 3.91,  9.70]   pairs=1601 sources=102 targets=123
pooled_failures_only_pred5    7.50%  independent-roles [ 4.42, 11.19]  same-paper-set [ 4.57, 10.94]   pairs=1601 sources=102 targets=123
paired difference single_pred5 minus pooled_censored: +20.55 pts [+15.72, +25.73]
paired difference single_tol9595 minus pooled_censored: +12.16 pts [+8.20, +16.36]
paired difference pooled_failures_only_pred5 minus pooled_censored: +0.87 pts [+0.09, +1.81]

File: results/digitization/dynamic/out_0.01_0.02_2.txt
set=primary: papers=123 curves=424 specimens=3924 failures=3464 runouts=460
pair-curve records: 4198
single_pred5                 26.69%  independent-roles [21.45, 32.19]  same-paper-set [23.26, 30.12]   pairs=1601 sources=102 targets=123
single_tol9595               18.52%  independent-roles [14.25, 23.40]  same-paper-set [15.18, 22.02]   pairs=1601 sources=102 targets=123
pooled_censored_pred5         6.41%  independent-roles [ 3.74,  9.46]  same-paper-set [ 3.78,  9.44]   pairs=1601 sources=102 targets=123
pooled_failures_only_pred5    7.29%  independent-roles [ 4.28, 10.91]  same-paper-set [ 4.50, 10.54]   pairs=1601 sources=102 targets=123
paired difference single_pred5 minus pooled_censored: +20.28 pts [+15.49, +25.42]
paired difference single_tol9595 minus pooled_censored: +12.11 pts [+8.08, +16.25]
paired difference pooled_failures_only_pred5 minus pooled_censored: +0.88 pts [+0.08, +1.98]

File: results/digitization/dynamic/out_0.01_0.02_3.txt
set=primary: papers=123 curves=424 specimens=3924 failures=3464 runouts=460
pair-curve records: 4217
single_pred5                 27.20%  independent-roles [21.82, 32.76]  same-paper-set [23.74, 30.75]   pairs=1606 sources=102 targets=123
single_tol9595               18.58%  independent-roles [14.29, 23.53]  same-paper-set [15.23, 22.05]   pairs=1606 sources=102 targets=123
pooled_censored_pred5         6.78%  independent-roles [ 3.95,  9.93]  same-paper-set [ 4.03,  9.89]   pairs=1606 sources=102 targets=123
pooled_failures_only_pred5    7.42%  independent-roles [ 4.45, 10.90]  same-paper-set [ 4.67, 10.63]   pairs=1606 sources=102 targets=123
paired difference single_pred5 minus pooled_censored: +20.42 pts [+15.50, +25.72]
paired difference single_tol9595 minus pooled_censored: +11.81 pts [+8.02, +15.93]
paired difference pooled_failures_only_pred5 minus pooled_censored: +0.65 pts [-0.13, +1.58]

File: results/digitization/dynamic/out_0.01_0.02_4.txt
set=primary: papers=123 curves=424 specimens=3924 failures=3464 runouts=460
pair-curve records: 4183
single_pred5                 27.01%  independent-roles [21.81, 32.53]  same-paper-set [23.43, 30.60]   pairs=1598 sources=102 targets=123
single_tol9595               18.60%  independent-roles [14.31, 23.55]  same-paper-set [15.14, 22.02]   pairs=1598 sources=102 targets=123
pooled_censored_pred5         6.60%  independent-roles [ 3.79,  9.76]  same-paper-set [ 3.89,  9.73]   pairs=1598 sources=102 targets=123
pooled_failures_only_pred5    7.20%  independent-roles [ 4.32, 10.79]  same-paper-set [ 4.49, 10.36]   pairs=1598 sources=102 targets=123
paired difference single_pred5 minus pooled_censored: +20.42 pts [+15.59, +25.56]
paired difference single_tol9595 minus pooled_censored: +12.00 pts [+7.99, +16.24]
paired difference pooled_failures_only_pred5 minus pooled_censored: +0.60 pts [-0.16, +1.53]

File: results/digitization/dynamic/out_0.01_0.02_5.txt
set=primary: papers=123 curves=424 specimens=3924 failures=3464 runouts=460
pair-curve records: 4194
single_pred5                 27.07%  independent-roles [21.87, 32.55]  same-paper-set [23.50, 30.61]   pairs=1604 sources=102 targets=123
single_tol9595               18.69%  independent-roles [14.40, 23.82]  same-paper-set [15.19, 22.18]   pairs=1604 sources=102 targets=123
pooled_censored_pred5         6.58%  independent-roles [ 3.93,  9.58]  same-paper-set [ 3.90,  9.59]   pairs=1604 sources=102 targets=123
pooled_failures_only_pred5    7.20%  independent-roles [ 4.27, 10.71]  same-paper-set [ 4.44, 10.35]   pairs=1604 sources=102 targets=123
paired difference single_pred5 minus pooled_censored: +20.49 pts [+15.65, +25.64]
paired difference single_tol9595 minus pooled_censored: +12.12 pts [+8.15, +16.26]
paired difference pooled_failures_only_pred5 minus pooled_censored: +0.63 pts [-0.05, +1.49]

File: results/digitization/dynamic/out_0.03_0.05_1.txt
set=primary: papers=123 curves=424 specimens=3924 failures=3464 runouts=460
pair-curve records: 4327
single_pred5                 25.60%  independent-roles [20.54, 31.06]  same-paper-set [22.11, 29.06]   pairs=1641 sources=102 targets=123
single_tol9595               17.12%  independent-roles [12.95, 22.04]  same-paper-set [13.76, 20.53]   pairs=1641 sources=102 targets=123
pooled_censored_pred5         6.16%  independent-roles [ 3.50,  9.16]  same-paper-set [ 3.50,  9.06]   pairs=1641 sources=102 targets=123
pooled_failures_only_pred5    7.47%  independent-roles [ 4.42, 11.05]  same-paper-set [ 4.66, 10.89]   pairs=1641 sources=102 targets=123
paired difference single_pred5 minus pooled_censored: +19.44 pts [+14.77, +24.46]
paired difference single_tol9595 minus pooled_censored: +10.96 pts [+7.20, +15.18]
paired difference pooled_failures_only_pred5 minus pooled_censored: +1.31 pts [+0.39, +2.47]

File: results/digitization/dynamic/out_0.03_0.05_2.txt
set=primary: papers=123 curves=424 specimens=3924 failures=3464 runouts=460
pair-curve records: 4315
single_pred5                 25.63%  independent-roles [20.65, 30.99]  same-paper-set [22.29, 29.01]   pairs=1643 sources=102 targets=123
single_tol9595               16.48%  independent-roles [12.48, 21.05]  same-paper-set [13.34, 19.70]   pairs=1643 sources=102 targets=123
pooled_censored_pred5         6.43%  independent-roles [ 3.80,  9.34]  same-paper-set [ 3.84,  9.40]   pairs=1643 sources=102 targets=123
pooled_failures_only_pred5    7.39%  independent-roles [ 4.32, 11.09]  same-paper-set [ 4.53, 10.71]   pairs=1643 sources=102 targets=123
paired difference single_pred5 minus pooled_censored: +19.20 pts [+14.57, +24.03]
paired difference single_tol9595 minus pooled_censored: +10.05 pts [+6.31, +14.01]
paired difference pooled_failures_only_pred5 minus pooled_censored: +0.96 pts [+0.13, +2.01]

File: results/digitization/dynamic/out_0.03_0.05_3.txt
set=primary: papers=123 curves=424 specimens=3924 failures=3464 runouts=460
pair-curve records: 4318
single_pred5                 25.35%  independent-roles [20.27, 30.65]  same-paper-set [22.01, 28.76]   pairs=1640 sources=102 targets=123
single_tol9595               16.26%  independent-roles [12.24, 21.03]  same-paper-set [13.10, 19.55]   pairs=1640 sources=102 targets=123
pooled_censored_pred5         6.64%  independent-roles [ 3.90,  9.69]  same-paper-set [ 3.94,  9.69]   pairs=1640 sources=102 targets=123
pooled_failures_only_pred5    7.73%  independent-roles [ 4.64, 11.38]  same-paper-set [ 4.84, 11.04]   pairs=1640 sources=102 targets=123
paired difference single_pred5 minus pooled_censored: +18.71 pts [+14.08, +23.75]
paired difference single_tol9595 minus pooled_censored: +9.62 pts [+6.00, +13.43]
paired difference pooled_failures_only_pred5 minus pooled_censored: +1.09 pts [+0.12, +2.28]

File: results/digitization/dynamic/out_0.03_0.05_4.txt
set=primary: papers=123 curves=424 specimens=3924 failures=3464 runouts=460
pair-curve records: 4296
single_pred5                 24.98%  independent-roles [20.15, 30.23]  same-paper-set [21.61, 28.46]   pairs=1639 sources=102 targets=123
single_tol9595               16.48%  independent-roles [12.48, 21.09]  same-paper-set [13.20, 19.82]   pairs=1639 sources=102 targets=123
pooled_censored_pred5         6.63%  independent-roles [ 3.88,  9.77]  same-paper-set [ 4.00,  9.70]   pairs=1639 sources=102 targets=123
pooled_failures_only_pred5    7.42%  independent-roles [ 4.46, 10.94]  same-paper-set [ 4.58, 10.71]   pairs=1639 sources=102 targets=123
paired difference single_pred5 minus pooled_censored: +18.35 pts [+13.85, +23.15]
paired difference single_tol9595 minus pooled_censored: +9.85 pts [+6.12, +13.81]
paired difference pooled_failures_only_pred5 minus pooled_censored: +0.79 pts [+0.07, +1.68]

File: results/digitization/dynamic/out_0.03_0.05_5.txt
set=primary: papers=123 curves=424 specimens=3924 failures=3464 runouts=460
pair-curve records: 4297
single_pred5                 25.51%  independent-roles [20.63, 30.90]  same-paper-set [22.01, 28.94]   pairs=1633 sources=102 targets=123
single_tol9595               17.01%  independent-roles [12.96, 21.78]  same-paper-set [13.78, 20.38]   pairs=1633 sources=102 targets=123
pooled_censored_pred5         6.29%  independent-roles [ 3.68,  9.18]  same-paper-set [ 3.70,  9.15]   pairs=1633 sources=102 targets=123
pooled_failures_only_pred5    7.45%  independent-roles [ 4.42, 11.00]  same-paper-set [ 4.69, 10.69]   pairs=1633 sources=102 targets=123
paired difference single_pred5 minus pooled_censored: +19.22 pts [+14.53, +24.09]
paired difference single_tol9595 minus pooled_censored: +10.72 pts [+6.98, +14.74]
paired difference pooled_failures_only_pred5 minus pooled_censored: +1.16 pts [+0.18, +2.39]
