Repository: Avrooo/lpbf-fatigue-bound-transferability

# Cross-study transferability of lower-tail S–N bounds for laser powder bed fusion alloys

Reproducibility repository for the manuscript *Cross-study transferability of lower-tail S–N bounds for laser powder bed fusion alloys: coverage and conservatism*, prepared for submission to *Archives of Civil and Mechanical Engineering*.

## Overview
This repository holds the analysis code and the saved results of a cross-publication assessment of lower-tail stress–life (S–N) bounds in laser powder bed fusion (L-PBF) alloys. It asks whether a bound fitted to one published study keeps its lower-tail coverage on independent publications of the same alloy and stress ratio, and whether pooling evidence from several publications improves external coverage beyond simply producing more conservative bounds.

## Data
The only external input is the public **FatigueData-AM2022** database (https://doi.org/10.6084/m9.figshare.22337629). It is not redistributed here; `scripts/fetch_data.py` downloads it and `data/SHA256SUMS` pins the analysed files. Primary analysis set:

* 123 publications, 424 S–N curves, 3,924 specimens (3,464 failures, 460 right-censored runouts)
* 296 eligible source curves from 99 publications
* 1,562 distinct source–target paper pairs (1,564 alloy/stress-ratio group occurrences)
* four alloys (Ti-6Al-4V, AlSi10Mg, IN718, 316L), uniaxial loading, R = −1 and R = 0.1

The full filtered database has 147 publications and 4,609 specimens; see `docs/DATA_PROVENANCE.md`.

## Main results
* Within their source publications, nominal 5% prediction bounds had a confirmed-breach rate of 4.12%. Under cross-publication evaluation of the same eligible source curves the rate rose to 26.87%, an empirical transfer gap of 22.75 percentage points. Runouts stay in the denominator and are never counted as breaches.
* Primary analysis: 27.2% (single-study) against 6.5% (pooled censored).
* At a matched mean lower-bound life of 4.20 log₁₀ cycles the confirmed-breach rates are 15.6% (single-study) and 6.5% (pooled), a paired difference of 9.1 percentage points (95% CI 6.5–11.8). The pooled advantage is therefore not only a result of more conservative bounds. A hierarchical model lies on the pooled frontier.
* The bounds are not qualified design allowables (`docs/KNOWN_LIMITATIONS.md`).

## Quick start
```
git clone https://github.com/USERNAME/lpbf-fatigue-bound-transferability.git
cd lpbf-fatigue-bound-transferability
python3 -m venv .venv && source .venv/bin/activate        # Windows: use Git Bash or WSL for the shell scripts
python -m pip install -r requirements-lock.txt -r requirements-dev.txt      # pins the tested environment; requirements.txt lists the direct dependencies
python scripts/fetch_data.py data                          # or place the two files in data/ by hand
sh run_all.sh                                              # main pipeline
python -m pytest tests/ -v                                 # or: python tests/run_tests.py
```

# Results

Outputs written by `run_all.sh` (shipped here so that the supplement can be rebuilt and the tests run without the database). All files are derived summaries: paper DOIs, curve identifiers, counts, bound heights and rates. They contain no raw specimen measurements.

| File(s) | Content |
|---|---|
| `primary.out`, `all.out`, `primary_*.out` | Headline rates for the primary set, all 147 papers and the data-exclusion sensitivity runs |
| `pairs_*.csv` | Pair-curve records of each run: alloy, stress ratio, source paper, source curve, target paper, scored specimens and breach counts per method |
| `alloy_results.csv` | Breach rates by alloy (main Table 3) |
| `cc_primary_strict{0,1}_*.csv`, `cc_strict*.out` | Coverage–conservatism records, 13-point frontier, contrasts and audits. `strict1` (covariates chosen from training papers only) is used in the paper; `strict0` reproduces the headline |
| `matched_contrasts.csv` | Paired matched-bound-life contrasts (main Table 2, Table S3) |
| `decision_policy_*.csv`, `hierarchical_*.csv`, `within_paper_*.csv`, `influence_*.csv`, `heterogeneity_fixed_sample*.csv` | Decision rule, hierarchical model, within-paper control, influence checks and between-paper variance |
| `learning_curves*.out`, `comparability.out`, `tau_explained.out`, `data_screens.out`, `build.out` | Learning curves, matched conditions, varying-sample variance, data screens, data counts |
| `digitization/` | Reading-error runs (20 runs, two modes) and `summary.csv` |
| `cov_*.out` | Bootstrap-coverage simulations behind Figure S1 (slow; archived) |
| `supplement/` | Figures S1–S5 and `Supplementary_Information.docx` |
| `run_manifest.json` | Versions, input checksums and completion status of the last `run_all.sh` |

Intervals are 95% percentile intervals from the independent-role paper bootstrap (2,000 resamples) unless stated. Point estimates are deterministic.

File: results/all.out
set=all: papers=147 curves=492 specimens=4609 failures=4083 runouts=526
pair-curve records: 5634
single_pred5                 26.38%  independent-roles [21.74, 31.45]  same-paper-set [23.32, 29.55]   pairs=2232 sources=122 targets=147
single_tol9595               17.91%  independent-roles [13.79, 22.35]  same-paper-set [14.82, 21.07]   pairs=2232 sources=122 targets=147
pooled_censored_pred5         6.59%  independent-roles [ 4.02,  9.61]  same-paper-set [ 3.88,  9.66]   pairs=2232 sources=122 targets=147
pooled_failures_only_pred5    7.28%  independent-roles [ 4.43, 10.54]  same-paper-set [ 4.51, 10.69]   pairs=2232 sources=122 targets=147
paired difference single_pred5 minus pooled_censored: +19.80 pts [+15.50, +24.29]
paired difference single_tol9595 minus pooled_censored: +11.33 pts [+7.62, +15.34]
paired difference pooled_failures_only_pred5 minus pooled_censored: +0.69 pts [-0.13, +1.65]

File: results/alloy_results.out
        alloy                      method  papers  estimate  ci_low  ci_high
0   Ti-6Al-4V                single_pred5      48      29.5    20.2     39.4
1   Ti-6Al-4V              single_tol9595      48      21.0    13.3     30.2
2   Ti-6Al-4V       pooled_censored_pred5      48       4.6     0.9      9.3
3   Ti-6Al-4V  pooled_failures_only_pred5      48       4.6     1.1      9.2
4    AlSi10Mg                single_pred5      25      25.4    14.7     38.3
5    AlSi10Mg              single_tol9595      25      15.5     7.6     26.7
6    AlSi10Mg       pooled_censored_pred5      25       2.1     0.0      5.1
7    AlSi10Mg  pooled_failures_only_pred5      25       3.6     0.4      8.6
8       IN718                single_pred5      17      30.5    14.6     48.6
9       IN718              single_tol9595      17      23.9    10.2     39.6
10      IN718       pooled_censored_pred5      17      14.9     5.2     27.5
11      IN718  pooled_failures_only_pred5      17      16.6     6.6     29.1
12       316L                single_pred5      34      24.0    15.0     33.8
13       316L              single_tol9595      34      16.8     9.1     25.8
14       316L       pooled_censored_pred5      34       8.0     3.2     14.9
15       316L  pooled_failures_only_pred5      34       8.0     3.1     14.8

File: results/audit_within_paper.out
set=primary: papers=123 curves=424 specimens=3924 failures=3464 runouts=460
curves: 213 vs script 213
5% prediction: within 4.24 (script 4.12); cross 26.87 (script 26.87); target-weighted cross 27.78 (script 27.78); gap 22.63 [18.24, 27.41] (script 22.75 [18.15, 27.72])
95/95 tolerance: within 0.64 (script 0.66); cross 19.21 (script 19.21); target-weighted cross 19.83 (script 19.83); gap 18.57 [14.64, 22.62] (script 18.56 [14.55, 22.94])
perturbation test (held-out lives replaced by +/-50 log10 cycles, 400 splits): bound unchanged = True
AUDIT PASSED

File: results/build.out
set=primary: papers=123 curves=424 specimens=3924 failures=3464 runouts=460
wrote analysis_table_primary.csv 3924
set=all: papers=147 curves=492 specimens=4609 failures=4083 runouts=526
wrote analysis_table_all.csv 4609

File: results/cc_strict0.out
set=primary: papers=123 curves=424 specimens=3924 failures=3464 runouts=460
Ti-6Al-4V done 35 s
AlSi10Mg done 40 s
IN718 done 47 s
316L done 66 s
pair-curve records: 4049 | covariate columns dropped by the training-only rule: 0
pairs=1562 sources=99 targets=123
          method      p  breach_pct  breach_lo  breach_hi  mean_bound_log10N  bound_lo  bound_hi
0         single  0.000       2.637      1.367      4.161              2.092     1.679     2.479
1         single  0.000       5.875      3.609      8.519              3.139     2.883     3.381
2         single  0.000       8.180      5.217     11.573              3.511     3.307     3.709
3         single  0.001      10.784      7.228     14.674              3.852     3.682     4.014
4         single  0.002      13.473      9.590     17.754              4.075     3.929     4.217
5         single  0.005      15.969     11.798     20.596              4.228     4.094     4.359
6         single  0.010      19.027     14.400     24.073              4.371     4.247     4.490
7         single  0.025      23.573     18.465     29.206              4.547     4.435     4.660
8         single  0.050      27.212     21.774     33.158              4.677     4.572     4.784
9         single  0.100      31.692     26.070     37.640              4.808     4.707     4.911
10        single  0.200      37.091     31.232     43.166              4.949     4.852     5.047
11        single  0.300      40.991     35.180     47.112              5.043     4.947     5.138
12        single  0.500      47.213     41.235     53.449              5.192     5.093     5.290
13        pooled  0.000       0.051      0.000      0.184              2.332     2.202     2.470
14        pooled  0.000       0.093      0.000      0.347              2.722     2.603     2.848
15        pooled  0.000       0.140      0.000      0.520              2.927     2.814     3.046
16        pooled  0.001       0.222      0.007      0.640              3.171     3.065     3.285
17        pooled  0.002       0.643      0.116      1.455              3.373     3.271     3.482
18        pooled  0.005       1.288      0.396      2.541              3.538     3.441     3.642
19        pooled  0.010       2.132      0.771      3.948              3.717     3.623     3.816
20        pooled  0.025       3.756      1.833      6.075              3.978     3.891     4.070
21        pooled  0.050       6.498      3.793      9.632              4.204     4.121     4.290
22        pooled  0.100      11.780      7.934     16.127              4.463     4.385     4.543
23        pooled  0.200      24.391     19.634     29.663              4.777     4.703     4.853
24        pooled  0.300      36.128     30.315     41.948              5.004     4.933     5.078
25        pooled  0.500      56.248     50.720     61.715              5.379     5.310     5.451
26          hier  0.000       0.051      0.000      0.184              2.012     1.877     2.157
27          hier  0.000       0.098      0.000      0.361              2.439     2.315     2.572
28          hier  0.000       0.140      0.000      0.520              2.663     2.544     2.791
29          hier  0.001       0.140      0.000      0.520              2.930     2.815     3.050
30          hier  0.002       0.471      0.000      1.282              3.151     3.041     3.266
31          hier  0.005       0.785      0.078      1.938              3.332     3.225     3.441
32          hier  0.010       1.405      0.344      2.983              3.527     3.424     3.632
33          hier  0.025       2.949      1.052      5.538              3.813     3.716     3.911
34          hier  0.050       4.574      2.228      7.574              4.059     3.969     4.152
35          hier  0.100       9.192      5.885     12.833              4.343     4.257     4.432
36          hier  0.200      20.293     15.422     25.776              4.687     4.602     4.772
37          hier  0.300      31.514     25.827     37.592              4.935     4.854     5.018
38          hier  0.500      54.288     48.613     59.877              5.344     5.266     5.425
39  single_95/95    NaN      19.031     14.375     24.090              4.373     4.249     4.494
                                          quantity  estimate  ci_low  ci_high  n_boot_defined
0                     height_at_5pct_breach_single     2.856   2.383    3.405            1995
1                     height_at_5pct_breach_pooled     4.081   3.869    4.270            2000
2                       height_at_5pct_breach_hier     4.085   3.795    4.255            2000
3          height_gain_at_5pct_pooled_minus_single     1.225   0.756    1.675            1995
4            height_gain_at_5pct_pooled_minus_hier    -0.005  -0.092    0.178            2000
5                  breach_at_pooled5_height_single    15.567  12.382   18.929            2000
6                  breach_at_pooled5_height_pooled     6.498   3.793    9.632            2000
7                    breach_at_pooled5_height_hier     6.923   4.247   10.051            2000
8  mean pooled Basquin slope d(log10 N)/d(log10 S)    -2.792     NaN      NaN            4049
         metric  headline_target_then_source  source_paper_weighted  target_paper_weighted  pair_weighted  specimen_weighted
0     single_5%                        27.21                  26.68                  27.21          26.42              19.01
1  single_95/95                        19.03                  18.74                  19.03          18.44              12.70
2     pooled_5%                         6.50                   5.79                   6.50           5.12               4.18
3       hier_5%                         4.57                   3.84                   4.57           3.41               2.70
      metric  specimen_weighted_confirmed  specimen_weighted_if_ambiguous_runouts_counted  ambiguous_runouts  scored_specimens
0  single_5%                       19.006                                          19.025                 11             57483
1  pooled_5%                        4.180                                           4.180                  0             57483
2    hier_5%                        2.700                                           2.700                  0             57483
         bootstrap        metric  ci_low  ci_high  width
0      independent     single_5%   21.57    32.91  11.34
1      independent  single_95/95   14.28    24.04   9.76
2      independent     pooled_5%    3.76     9.72   5.96
3      independent       hier_5%    2.06     7.75   5.69
4   same_paper_set     single_5%   23.75    30.86   7.11
5   same_paper_set  single_95/95   15.62    22.72   7.09
6   same_paper_set     pooled_5%    3.75     9.67   5.92
7   same_paper_set       hier_5%    2.22     7.65   5.43
8      source_only     single_5%   23.23    31.46   8.23
9      source_only  single_95/95   15.64    22.85   7.22
10     source_only     pooled_5%    5.96     7.02   1.06
11     source_only       hier_5%    4.14     4.93   0.80
12     target_only     single_5%   23.58    30.89   7.30
13     target_only  single_95/95   15.94    22.25   6.31
14     target_only     pooled_5%    3.71     9.64   5.92
15     target_only       hier_5%    2.14     7.61   5.47

File: results/cc_strict1.out
set=primary: papers=123 curves=424 specimens=3924 failures=3464 runouts=460
Ti-6Al-4V done 33 s
AlSi10Mg done 39 s
IN718 done 46 s
316L done 65 s
pair-curve records: 4049 | covariate columns dropped by the training-only rule: 1
pairs=1562 sources=99 targets=123
          method      p  breach_pct  breach_lo  breach_hi  mean_bound_log10N  bound_lo  bound_hi
0         single  0.000       2.637      1.367      4.161              2.092     1.679     2.479
1         single  0.000       5.875      3.609      8.519              3.139     2.883     3.381
2         single  0.000       8.180      5.217     11.573              3.511     3.307     3.709
3         single  0.001      10.784      7.228     14.674              3.852     3.682     4.014
4         single  0.002      13.473      9.590     17.754              4.075     3.929     4.217
5         single  0.005      15.969     11.798     20.596              4.228     4.094     4.359
6         single  0.010      19.027     14.400     24.073              4.371     4.247     4.490
7         single  0.025      23.573     18.465     29.206              4.547     4.435     4.660
8         single  0.050      27.212     21.774     33.158              4.677     4.572     4.784
9         single  0.100      31.692     26.070     37.640              4.808     4.707     4.911
10        single  0.200      37.091     31.232     43.166              4.949     4.852     5.047
11        single  0.300      40.991     35.180     47.112              5.043     4.947     5.138
12        single  0.500      47.213     41.235     53.449              5.192     5.093     5.290
13        pooled  0.000       0.051      0.000      0.184              2.332     2.202     2.470
14        pooled  0.000       0.093      0.000      0.347              2.722     2.603     2.848
15        pooled  0.000       0.140      0.000      0.520              2.927     2.814     3.046
16        pooled  0.001       0.222      0.007      0.640              3.171     3.065     3.285
17        pooled  0.002       0.643      0.116      1.455              3.373     3.271     3.482
18        pooled  0.005       1.288      0.396      2.541              3.538     3.441     3.642
19        pooled  0.010       2.132      0.771      3.948              3.717     3.623     3.816
20        pooled  0.025       3.756      1.833      6.075              3.978     3.891     4.070
21        pooled  0.050       6.498      3.793      9.632              4.204     4.121     4.290
22        pooled  0.100      11.780      7.934     16.127              4.463     4.385     4.543
23        pooled  0.200      24.391     19.634     29.663              4.777     4.703     4.853
24        pooled  0.300      36.128     30.315     41.948              5.004     4.933     5.078
25        pooled  0.500      56.248     50.720     61.715              5.379     5.310     5.451
26          hier  0.000       0.051      0.000      0.184              2.012     1.877     2.157
27          hier  0.000       0.098      0.000      0.361              2.439     2.315     2.572
28          hier  0.000       0.140      0.000      0.520              2.663     2.544     2.791
29          hier  0.001       0.140      0.000      0.520              2.930     2.815     3.050
30          hier  0.002       0.471      0.000      1.282              3.151     3.041     3.266
31          hier  0.005       0.785      0.078      1.938              3.332     3.225     3.441
32          hier  0.010       1.405      0.344      2.983              3.527     3.424     3.632
33          hier  0.025       2.949      1.052      5.538              3.813     3.716     3.911
34          hier  0.050       4.574      2.228      7.574              4.059     3.969     4.152
35          hier  0.100       9.192      5.885     12.833              4.343     4.257     4.432
36          hier  0.200      20.293     15.422     25.776              4.687     4.602     4.772
37          hier  0.300      31.514     25.827     37.592              4.935     4.854     5.018
38          hier  0.500      54.288     48.613     59.877              5.344     5.266     5.425
39  single_95/95    NaN      19.031     14.375     24.090              4.373     4.249     4.494
                                          quantity  estimate  ci_low  ci_high  n_boot_defined
0                     height_at_5pct_breach_single     2.856   2.383    3.405            1995
1                     height_at_5pct_breach_pooled     4.081   3.869    4.270            2000
2                       height_at_5pct_breach_hier     4.085   3.795    4.255            2000
3          height_gain_at_5pct_pooled_minus_single     1.225   0.756    1.675            1995
4            height_gain_at_5pct_pooled_minus_hier    -0.005  -0.092    0.178            2000
5                  breach_at_pooled5_height_single    15.567  12.382   18.929            2000
6                  breach_at_pooled5_height_pooled     6.498   3.793    9.632            2000
7                    breach_at_pooled5_height_hier     6.923   4.247   10.051            2000
8  mean pooled Basquin slope d(log10 N)/d(log10 S)    -2.792     NaN      NaN            4049
         metric  headline_target_then_source  source_paper_weighted  target_paper_weighted  pair_weighted  specimen_weighted
0     single_5%                        27.21                  26.68                  27.21          26.42              19.01
1  single_95/95                        19.03                  18.74                  19.03          18.44              12.70
2     pooled_5%                         6.50                   5.79                   6.50           5.12               4.18
3       hier_5%                         4.57                   3.84                   4.57           3.41               2.70
      metric  specimen_weighted_confirmed  specimen_weighted_if_ambiguous_runouts_counted  ambiguous_runouts  scored_specimens
0  single_5%                       19.006                                          19.025                 11             57483
1  pooled_5%                        4.180                                           4.180                  0             57483
2    hier_5%                        2.700                                           2.700                  0             57483
         bootstrap        metric  ci_low  ci_high  width
0      independent     single_5%   21.57    32.91  11.34
1      independent  single_95/95   14.28    24.04   9.76
2      independent     pooled_5%    3.76     9.72   5.96
3      independent       hier_5%    2.06     7.75   5.69
4   same_paper_set     single_5%   23.75    30.86   7.11
5   same_paper_set  single_95/95   15.62    22.72   7.09
6   same_paper_set     pooled_5%    3.75     9.67   5.92
7   same_paper_set       hier_5%    2.22     7.65   5.43
8      source_only     single_5%   23.23    31.46   8.23
9      source_only  single_95/95   15.64    22.85   7.22
10     source_only     pooled_5%    5.96     7.02   1.06
11     source_only       hier_5%    4.14     4.93   0.80
12     target_only     single_5%   23.58    30.89   7.30
13     target_only  single_95/95   15.94    22.25   6.31
14     target_only     pooled_5%    3.71     9.64   5.92
15     target_only       hier_5%    2.14     7.61   5.47

File: results/comparability.out
set=primary: papers=123 curves=424 specimens=3924 failures=3464 runouts=460
attribute availability over curves in the primary set (non-missing %):
  dir    93%
  freq   83%
  load   100%
  shape  95%
  amm    90%

SINGLE-STUDY 5% prediction bound breach rate under progressively strict source-target matching (primary set; equal-weight per paper pair)
matching level                                           breach         95% CI | curve pairs  paper pairs  src  tgt  specimens | pooled bound on same specimens
L0 none (same alloy, R, L-PBF, uniaxial)                  27.2% [ 22.1, 33.0] |  11136        1562    99  123     57483 |   6.5% [ 3.7,  9.5]
L1 + same surface class, HIP, high-T heat treatment       27.7% [ 21.6, 33.7] |   3521         878    98  120     18852 |   6.6% [ 3.2,  9.9]
L2 + same build direction                                 27.8% [ 20.4, 35.7] |   1668         558    88  106      9456 |   6.9% [ 3.1, 10.9]
L3 + same specimen shape and load control                 26.7% [ 17.9, 33.6] |   1075         376    79   93      6355 |   7.1% [ 2.3, 10.9]
L4 + same frequency band                                  23.2% [ 13.6, 34.9] |    491         167    56   64      3012 |   6.1% [ 1.2, 11.7]
L5 + same AM machine                                      17.2% [  5.2, 28.7] |    220          53    27   28      1433 |   1.1% [ 0.2,  3.1]

File: results/cov_316L_m1_K22.out
set=primary: papers=123 curves=424 specimens=3924 failures=3464 runouts=460
group 316L|-1 papers 22 DGP {'mu0': 5.117, 'gam': -2.116, 'bbar': -4.986, 'tslope': 1.29, 'tp': 0.231, 'tc': 0.179, 'sigma': 0.273} K 22
  [single_pred5] sd of the point estimate over 1500 independent replications = 3.28 pts; implied 95% interval width = 12.87 pts
  [single_pred5] VARIANT same-paper-set resampling: coverage= 93.2%  mean width=13.43 pts
single_pred5                 truth(K=22)=19.14%  K=300 limit=19.31%  mean estimate=18.98%  coverage= 99.2% (MC s.e. 0.4)  miss-low= 0.8% miss-high= 0.0%  mean width=20.96 pts  sd(estimate)= 3.20 pts
  [pooled_failures_only_pred5] sd of the point estimate over 1500 independent replications = 2.42 pts; implied 95% interval width = 9.47 pts
  [pooled_failures_only_pred5] VARIANT same-paper-set resampling: coverage= 93.8%  mean width=11.11 pts
pooled_failures_only_pred5   truth(K=22)= 7.04%  K=300 limit= 6.32%  mean estimate= 7.07%  coverage= 94.8% (MC s.e. 1.0)  miss-low= 5.0% miss-high= 0.2%  mean width=11.81 pts  sd(estimate)= 2.42 pts

File: results/cov_Ti_01_K30.out
set=primary: papers=123 curves=424 specimens=3924 failures=3464 runouts=460
group Ti-6Al-4V|0.1 papers 30 DGP {'mu0': 5.345, 'gam': 0.742, 'bbar': -4.826, 'tslope': 0.988, 'tp': 0.397, 'tc': 0.268, 'sigma': 0.405} K 30
  [single_pred5] sd of the point estimate over 1500 independent replications = 2.54 pts; implied 95% interval width = 9.94 pts
  [single_pred5] VARIANT same-paper-set resampling: coverage= 93.7%  mean width=10.44 pts
single_pred5                 truth(K=30)=23.04%  K=300 limit=22.98%  mean estimate=23.13%  coverage= 99.7% (MC s.e. 0.3)  miss-low= 0.3% miss-high= 0.0%  mean width=19.62 pts  sd(estimate)= 2.77 pts
  [pooled_failures_only_pred5] sd of the point estimate over 1500 independent replications = 2.09 pts; implied 95% interval width = 8.18 pts
  [pooled_failures_only_pred5] VARIANT same-paper-set resampling: coverage= 95.3%  mean width=10.65 pts
pooled_failures_only_pred5   truth(K=30)= 8.23%  K=300 limit= 7.80%  mean estimate= 8.41%  coverage= 95.7% (MC s.e. 1.2)  miss-low= 4.3% miss-high= 0.0%  mean width=11.65 pts  sd(estimate)= 2.14 pts

File: results/cov_Ti_m1_K120.out
set=primary: papers=123 curves=424 specimens=3924 failures=3464 runouts=460
group Ti-6Al-4V|-1 papers 19 DGP {'mu0': 4.9, 'gam': 0.087, 'bbar': -3.988, 'tslope': 0.849, 'tp': 0.227, 'tc': 0.092, 'sigma': 0.251} K 120
  [single_pred5] sd of the point estimate over 1500 independent replications = 1.17 pts; implied 95% interval width = 4.60 pts
  [single_pred5] VARIANT same-paper-set resampling: coverage= 92.0%  mean width= 4.56 pts
single_pred5                 truth(K=120)=28.80%  K=300 limit=28.76%  mean estimate=28.64%  coverage=100.0% (MC s.e. 0.0)  miss-low= 0.0% miss-high= 0.0%  mean width=10.15 pts  sd(estimate)= 1.20 pts
  [pooled_failures_only_pred5] sd of the point estimate over 1500 independent replications = 0.85 pts; implied 95% interval width = 3.33 pts
  [pooled_failures_only_pred5] VARIANT same-paper-set resampling: coverage= 99.5%  mean width= 4.73 pts
pooled_failures_only_pred5   truth(K=120)= 7.96%  K=300 limit= 7.92%  mean estimate= 7.95%  coverage= 99.5% (MC s.e. 0.5)  miss-low= 0.5% miss-high= 0.0%  mean width= 5.46 pts  sd(estimate)= 0.85 pts

File: results/cov_Ti_m1_K20.out
set=primary: papers=123 curves=424 specimens=3924 failures=3464 runouts=460
group Ti-6Al-4V|-1 papers 19 DGP {'mu0': 4.9, 'gam': 0.087, 'bbar': -3.988, 'tslope': 0.849, 'tp': 0.227, 'tc': 0.092, 'sigma': 0.251} K 20
  [single_pred5] sd of the point estimate over 1500 independent replications = 3.10 pts; implied 95% interval width = 12.17 pts
  [single_pred5] VARIANT same-paper-set resampling: coverage= 94.7%  mean width=13.02 pts
single_pred5                 truth(K=20)=28.77%  K=300 limit=28.82%  mean estimate=28.91%  coverage= 99.7% (MC s.e. 0.3)  miss-low= 0.3% miss-high= 0.0%  mean width=25.64 pts  sd(estimate)= 3.18 pts
  [pooled_failures_only_pred5] sd of the point estimate over 1500 independent replications = 2.18 pts; implied 95% interval width = 8.55 pts
  [pooled_failures_only_pred5] VARIANT same-paper-set resampling: coverage= 98.3%  mean width=13.26 pts
pooled_failures_only_pred5   truth(K=20)= 9.09%  K=300 limit= 7.81%  mean estimate= 9.06%  coverage= 99.0% (MC s.e. 0.6)  miss-low= 1.0% miss-high= 0.0%  mean width=14.66 pts  sd(estimate)= 2.03 pts

File: results/cov_Ti_m1_K60.out
set=primary: papers=123 curves=424 specimens=3924 failures=3464 runouts=460
group Ti-6Al-4V|-1 papers 19 DGP {'mu0': 4.9, 'gam': 0.087, 'bbar': -3.988, 'tslope': 0.849, 'tp': 0.227, 'tc': 0.092, 'sigma': 0.251} K 60
  [single_pred5] sd of the point estimate over 1500 independent replications = 1.66 pts; implied 95% interval width = 6.51 pts
  [single_pred5] VARIANT same-paper-set resampling: coverage= 93.7%  mean width= 6.60 pts
single_pred5                 truth(K=60)=28.71%  K=300 limit=28.82%  mean estimate=28.84%  coverage=100.0% (MC s.e. 0.0)  miss-low= 0.0% miss-high= 0.0%  mean width=14.48 pts  sd(estimate)= 1.64 pts
  [pooled_failures_only_pred5] sd of the point estimate over 1500 independent replications = 1.17 pts; implied 95% interval width = 4.58 pts
  [pooled_failures_only_pred5] VARIANT same-paper-set resampling: coverage= 99.3%  mean width= 6.83 pts
pooled_failures_only_pred5   truth(K=60)= 8.20%  K=300 limit= 8.00%  mean estimate= 8.15%  coverage= 99.7% (MC s.e. 0.3)  miss-low= 0.3% miss-high= 0.0%  mean width= 7.78 pts  sd(estimate)= 1.21 pts

File: results/data_screens.out
set=all: papers=147 curves=492 specimens=4609 failures=4083 runouts=526
S-N rows 15146 curves 1610 | parameter rows 2460
{'color and shape': 2119, 'color': 341}
non-positive S or N: 0 | missing: 0 | duplicate points within a curve: 38
R unparsable (e.g. "0.2, 0.6"): 57 of 2460 | R>=1 or R<-5: 4
UTS recorded for 53% of rows | S>UTS: rows 23 curves 12 | S>YS: curves 69
curves with >=6 failures: 1080 | slope > -1 (life not falling with stress): 24 | median slope -5.51

File: results/decision_policy.out
                                        rule  breach_pct  breach_lo  breach_hi  mean_bound_log10N  bound_lo  bound_hi  share_single_accepted_pct  breach_among_accepted_pct  accepted_lo  accepted_hi
0    accept single if <= pooled + -0.5 log10       5.813      3.369      8.816              4.141     4.061     4.224                      7.484                      0.533        0.000        1.939
1   accept single if <= pooled + -0.25 log10       5.685      3.284      8.644              4.124     4.043     4.209                     12.049                      0.927        0.095        2.884
2    accept single if <= pooled + -0.1 log10       5.618      3.237      8.521              4.116     4.036     4.203                     16.351                      2.329        0.606        4.915
3     accept single if <= pooled + 0.0 log10       5.579      3.222      8.458              4.114     4.034     4.200                     20.492                      2.206        0.749        4.290
4     accept single if <= pooled + 0.1 log10       5.588      3.242      8.488              4.116     4.036     4.202                     25.203                      3.381        1.399        6.321
5    accept single if <= pooled + 0.25 log10       5.867      3.406      8.869              4.131     4.051     4.219                     33.611                      4.855        2.404        8.632
6     accept single if <= pooled + 0.5 log10       8.093      5.185     11.487              4.210     4.120     4.305                     54.667                     10.077        6.247       14.711
7     accept single if <= pooled + 1.0 log10      15.021     11.311     19.283              4.398     4.306     4.491                     80.707                     17.591       13.197       22.735
8     accept single if <= pooled + 5.0 log10      27.212     21.727     33.470              4.677     4.576     4.782                    100.000                     27.212       21.727       33.470
9                                pooled only       6.498      3.811      9.914              4.204     4.118     4.290                        NaN                        NaN          NaN          NaN
10                         single-study only      27.212     21.727     33.470              4.677     4.576     4.782                        NaN                        NaN          NaN          NaN
                                                                       quantity  estimate  ci_low  ci_high
0         breach % of policy tau-frontier at the pooled-5% bound height (4.204)     7.883   5.020   11.405
1                                     breach % of pooled-only at its own height     6.498   3.811    9.914
2  breach % of single-study fixed-margin (p-grid) at the pooled-5% bound height    15.567     NaN      NaN

File: results/heterogeneity_fixed_sample.out
set=primary: papers=123 curves=424 specimens=3924 failures=3464 runouts=460
primary set: 123 papers, 3924 specimens. Rows with all five attributes recorded: 2596 specimens, 86 papers.
groups with <6 such papers (dropped, rule not relaxed): {'IN718|-1.0': 5}
FIXED SAMPLE: 82 publications, 278 curves, 2476 specimens (2148 failures, 328 runouts) in 7 alloy-R groups
                            level                   specification  mat    R  n_publications  n_specimens  n_covariate_columns  sigma_within  tau_between    ICC  tau_variance_removed_pct_vs_stress_only converged
0  all groups (specimen-weighted)                     Stress only  all  all              82         2476                0.000         0.622        0.498  0.371                                    0.000       7/7
1  all groups (specimen-weighted)  + Surface, HIP, heat treatment  all  all              82         2476                2.429         0.605        0.453  0.340                                   17.348       7/7
2  all groups (specimen-weighted)               + Build direction  all  all              82         2476                4.429         0.586        0.511  0.407                                   -5.355       7/7
3  all groups (specimen-weighted)  + Specimen shape, load control  all  all              82         2476                5.571         0.583        0.561  0.463                                  -26.808       7/7
4  all groups (specimen-weighted)                + Frequency band  all  all              82         2476                6.714         0.582        0.457  0.388                                   15.855       7/7
5  all groups (specimen-weighted)           + AM machine identity  all  all              82         2476                9.571         0.582        0.418  0.333                                   29.327       6/7
    level          specification       mat    R  n_publications  n_specimens  n_covariate_columns  sigma_within  tau_between  converged  optimizer_success  tau_at_zero_boundary  ICC
23  group  + AM machine identity  AlSi10Mg  0.1               9          220                    7        0.4784       0.0008      False               True                  True  0.0
    level          specification        mat    R  n_publications  n_specimens  n_covariate_columns  sigma_within  tau_between  converged  optimizer_success  tau_at_zero_boundary    ICC
5   group  + AM machine identity       316L -1.0              18          585                   13         0.523        0.162       True               True                 False  0.088
11  group  + AM machine identity       316L  0.1              11          341                    8         0.441        0.462       True               True                 False  0.524
17  group  + AM machine identity   AlSi10Mg -1.0               8          155                    4         0.740        0.145       True               True                 False  0.037
23  group  + AM machine identity   AlSi10Mg  0.1               9          220                    7         0.478        0.001      False               True                  True  0.000
29  group  + AM machine identity      IN718  0.1               8          286                   10         0.542        0.591       True               True                 False  0.543
35  group  + AM machine identity  Ti-6Al-4V -1.0              11          252                   13         0.561        0.641       True               True                 False  0.566
41  group  + AM machine identity  Ti-6Al-4V  0.1              20          637                   12         0.736        0.675       True               True                 False  0.457
machine dummies vs papers per group (all-covariate model):
  316L R=-1.0: papers=18 machines=7  papers sharing a machine with another paper: 4 of 7 machines
  316L R=0.1: papers=11 machines=6  papers sharing a machine with another paper: 1 of 6 machines
  AlSi10Mg R=-1.0: papers=8 machines=8  papers sharing a machine with another paper: 0 of 8 machines
  AlSi10Mg R=0.1: papers=9 machines=5  papers sharing a machine with another paper: 3 of 5 machines
  IN718 R=0.1: papers=8 machines=4  papers sharing a machine with another paper: 2 of 4 machines
  Ti-6Al-4V R=-1.0: papers=11 machines=7  papers sharing a machine with another paper: 3 of 7 machines
  Ti-6Al-4V R=0.1: papers=20 machines=12  papers sharing a machine with another paper: 3 of 12 machines

File: results/heterogeneity_fixed_sample_excl_AlSi10Mg_R0.1.out
set=primary: papers=123 curves=424 specimens=3924 failures=3464 runouts=460
excluded from every specification by request: AlSi10Mg|0.1
primary set: 123 papers, 3924 specimens. Rows with all five attributes recorded: 2596 specimens, 86 papers.
groups with <6 such papers (dropped, rule not relaxed): {'IN718|-1.0': 5}
FIXED SAMPLE: 73 publications, 257 curves, 2256 specimens (1949 failures, 307 runouts) in 6 alloy-R groups
                            level                   specification  mat    R  n_publications  n_specimens  n_covariate_columns  sigma_within  tau_between    ICC  tau_variance_removed_pct_vs_stress_only converged
0  all groups (specimen-weighted)                     Stress only  all  all              73         2256                0.000         0.628        0.518  0.386                                    0.000       6/6
1  all groups (specimen-weighted)  + Surface, HIP, heat treatment  all  all              73         2256                2.667         0.613        0.453  0.331                                   23.524       6/6
2  all groups (specimen-weighted)               + Build direction  all  all              73         2256                4.833         0.598        0.512  0.394                                    2.163       6/6
3  all groups (specimen-weighted)  + Specimen shape, load control  all  all              73         2256                6.000         0.595        0.567  0.456                                  -19.981       6/6
4  all groups (specimen-weighted)                + Frequency band  all  all              73         2256                7.167         0.593        0.453  0.374                                   23.465       6/6
5  all groups (specimen-weighted)           + AM machine identity  all  all              73         2256               10.000         0.592        0.459  0.366                                   21.308       6/6
Empty DataFrame
Columns: [level, specification, mat, R, n_publications, n_specimens, n_covariate_columns, sigma_within, tau_between, converged, optimizer_success, tau_at_zero_boundary, ICC]
Index: []
    level          specification        mat    R  n_publications  n_specimens  n_covariate_columns  sigma_within  tau_between  converged  optimizer_success  tau_at_zero_boundary    ICC
5   group  + AM machine identity       316L -1.0              18          585                   13         0.523        0.162       True               True                 False  0.088
11  group  + AM machine identity       316L  0.1              11          341                    8         0.441        0.462       True               True                 False  0.524
17  group  + AM machine identity   AlSi10Mg -1.0               8          155                    4         0.740        0.145       True               True                 False  0.037
23  group  + AM machine identity      IN718  0.1               8          286                   10         0.542        0.591       True               True                 False  0.543
29  group  + AM machine identity  Ti-6Al-4V -1.0              11          252                   13         0.561        0.641       True               True                 False  0.566
35  group  + AM machine identity  Ti-6Al-4V  0.1              20          637                   12         0.736        0.675       True               True                 False  0.457
machine dummies vs papers per group (all-covariate model):
  316L R=-1.0: papers=18 machines=7  papers sharing a machine with another paper: 4 of 7 machines
  316L R=0.1: papers=11 machines=6  papers sharing a machine with another paper: 1 of 6 machines
  AlSi10Mg R=-1.0: papers=8 machines=8  papers sharing a machine with another paper: 0 of 8 machines
  IN718 R=0.1: papers=8 machines=4  papers sharing a machine with another paper: 2 of 4 machines
  Ti-6Al-4V R=-1.0: papers=11 machines=7  papers sharing a machine with another paper: 3 of 7 machines
  Ti-6Al-4V R=0.1: papers=20 machines=12  papers sharing a machine with another paper: 3 of 12 machines

File: results/hierarchical.out
set=primary: papers=123 curves=424 specimens=3924 failures=3464 runouts=460
Ti-6Al-4V done 26 s
AlSi10Mg done 30 s
IN718 done 37 s
316L done 49 s
hierarchical fits (leave-one-paper-out): 128; converged: 128 (100.0%); tau near zero (<0.02): 0
                                           model  breach_pct  CI_low  CI_high  mean_lower_bound_log10N  bound_CI_low  bound_CI_high   pairs  source_papers  target_papers  sigma_within_mean_over_fits  tau_between_mean_over_fits  sigma_pooled_mean_over_fits  converged_pct
0                                pooled_censored       6.498   3.793    9.632                    4.204         4.121          4.290  1562.0           99.0          123.0                          NaN                         NaN                        0.711          100.0
1                          hierarchical_censored       4.574   2.228    7.574                    4.059         3.969          4.152  1562.0           99.0          123.0                        0.601                       0.485                          NaN          100.0
2  paired difference (hierarchical minus pooled)      -1.923  -3.269   -0.735                   -0.144        -0.177         -0.112     NaN            NaN            NaN                          NaN                         NaN                          NaN          100.0
                                            model  breach_pct  CI_low  CI_high  mean_lower_bound_log10N  bound_CI_low  bound_CI_high  pairs  source_papers  target_papers      alloy  sigma_within_mean  tau_between_mean  sigma_pooled_mean  converged_pct  n_fits
0                                 pooled_censored       4.615   0.970    9.194                    3.911         3.815          4.015  799.0           39.0           48.0  Ti-6Al-4V              0.697             0.630              0.847          100.0      49
1                           hierarchical_censored       3.435   0.550    7.513                    3.729         3.615          3.852  799.0           39.0           48.0  Ti-6Al-4V              0.697             0.630              0.847          100.0      49
2   paired difference (hierarchical minus pooled)      -1.179  -2.833    0.039                   -0.183        -0.233         -0.132    NaN            NaN            NaN  Ti-6Al-4V              0.697             0.630              0.847          100.0      49
3                                 pooled_censored       2.083   0.000    4.970                    4.124         3.963          4.279  175.0           16.0           25.0   AlSi10Mg              0.637             0.369              0.715          100.0      25
4                           hierarchical_censored       1.281   0.000    3.003                    4.023         3.868          4.187  175.0           16.0           25.0   AlSi10Mg              0.637             0.369              0.715          100.0      25
5   paired difference (hierarchical minus pooled)      -0.802  -2.772    0.000                   -0.101        -0.164         -0.045    NaN            NaN            NaN   AlSi10Mg              0.637             0.369              0.715          100.0      25
6                                 pooled_censored      14.925   4.981   27.563                    4.619         4.421          4.842  124.0           15.0           17.0      IN718              0.485             0.489              0.610          100.0      19
7                           hierarchical_censored       9.567   1.354   22.704                    4.413         4.165          4.679  124.0           15.0           17.0      IN718              0.485             0.489              0.610          100.0      19
8   paired difference (hierarchical minus pooled)      -5.358 -12.529    1.538                   -0.205        -0.338         -0.055    NaN            NaN            NaN      IN718              0.485             0.489              0.610          100.0      19
9                                 pooled_censored       7.998   3.075   14.691                    4.457         4.326          4.591  464.0           30.0           34.0       316L              0.504             0.364              0.574          100.0      35
10                          hierarchical_censored       5.974   1.513   12.912                    4.365         4.229          4.510  464.0           30.0           34.0       316L              0.504             0.364              0.574          100.0      35
11  paired difference (hierarchical minus pooled)      -2.024  -3.929   -0.673                   -0.092        -0.124         -0.059    NaN            NaN            NaN       316L              0.504             0.364              0.574          100.0      35
