Repository: Avrooo/lpbf-fatigue-bound-transferability

# Results

Outputs written by `run_all.sh` (shipped here so that the supplement can be rebuilt and the tests run without the database). All files are derived summaries: paper DOIs, curve identifiers, counts, bound heights and rates. They contain no raw specimen measurements.

| File(s) | Content |
|---|---|
| `primary.out`, `all.out`, `primary_*.out` | Headline rates for the primary set, all 147 papers and the data-exclusion sensitivity runs |
| `pairs_*.csv` | Pair-curve records of each run: alloy, stress ratio, source paper, source curve, target paper, scored specimens and breach counts per method |
| `alloy_results.csv` | Breach rates by alloy (main Table 3) |

File: results/influence_checks.out
set=primary: papers=123 curves=424 specimens=3924 failures=3464 runouts=460
headline (single, pooled, hier): [27.21, 6.5, 4.57]
source jackknife (99 papers): single 26.64-27.59, pooled 6.41-6.61, hier 4.51-4.64, gap 20.18-21.05
                          paper  single  pooled   gap
            10.3390/jmmp6040085   26.68    6.49 20.18
             10.3390/ma14040732   26.69    6.49 20.20
10.1016/j.ijfatigue.2019.03.022   26.64    6.41 20.23
target jackknife (123 papers): single 26.65-27.43, pooled 5.74-6.55, hier 3.80-4.61, gap 20.23-21.11
                          paper  single  pooled   gap
            10.3390/met11071022   26.78    6.55 20.23
              10.1111/ffe.12880   27.06    5.95 21.11
10.1016/j.ijfatigue.2019.05.004   26.91    6.55 20.36
source_failures  source_curves  source_papers  single  pooled  hier   gap
            6-7             83             44   21.98    6.09  4.54 15.89
           8-11            150             72   30.35    6.80  4.69 23.55
          12-19             52             34   24.74    6.18  4.25 18.56
           >=20             10              6   10.89    4.77  3.10  6.12
         R=-1.0            139             47   25.49    7.16  4.83 18.33
          R=0.1            156             54   28.46    6.47  4.76 21.99

File: results/learning_curves.out
set=primary: papers=123 curves=424 specimens=3924 failures=3464 runouts=460
Ti-6Al-4V -1 done
Ti-6Al-4V 0.1 done
AlSi10Mg -1 done
AlSi10Mg 0.1 done
IN718 -1 done
IN718 0.1 done
316L -1 done
316L 0.1 done

FIXED TARGETS A (at least 20 other papers): 52 (alloy,R,paper) units, 52 target papers, identical for every K
  K=  1:  32.2% [27.0,  37.9]
  K=  3:  18.3% [13.9,  23.4]
  K=  5:  12.0% [ 8.4,  16.2]
  K= 10:   6.8% [ 3.9,  10.5]
  K= 20:   5.1% [ 2.4,   8.7]
  K=all:   4.1% [ 1.7,   7.4]
    K= 1 minus all-others: +28.1 pts [+22.6, +33.6]
    K= 3 minus all-others: +14.2 pts [+10.7, +18.0]
    K= 5 minus all-others:  +7.9 pts [ +5.4, +10.7]
    K=10 minus all-others:  +2.7 pts [ +1.6,  +3.9]
    K=20 minus all-others:  +1.0 pts [ +0.1,  +2.4]

FIXED TARGETS B (at least 10 other papers): 120 (alloy,R,paper) units, 117 target papers, identical for every K
  K=  1:  29.4% [25.6,  33.4]
  K=  3:  15.0% [12.0,  18.1]
  K=  5:  10.4% [ 7.7,  13.2]
  K= 10:   6.3% [ 4.2,   8.9]
  K=all:   4.7% [ 2.7,   7.2]
    K= 1 minus all-others: +24.7 pts [+21.3, +28.2]
    K= 3 minus all-others: +10.2 pts [ +8.2, +12.5]
    K= 5 minus all-others:  +5.6 pts [ +4.2,  +7.3]
    K=10 minus all-others:  +1.6 pts [ +1.0,  +2.3]

FIXED TARGETS B, Ti-6Al-4V: 49 (alloy,R,paper) units, 48 target papers, identical for every K
  K=  1:  31.7% [26.0,  37.8]
  K=  5:  11.6% [ 7.7,  16.1]
  K= 10:   6.8% [ 3.1,  11.3]
  K=all:   3.9% [ 0.9,   7.9]
    K= 1 minus all-others: +27.8 pts [+21.7, +33.8]
    K= 5 minus all-others:  +7.7 pts [ +5.4, +10.5]
    K=10 minus all-others:  +2.9 pts [ +1.6,  +4.3]

FIXED TARGETS B, AlSi10Mg: 25 (alloy,R,paper) units, 25 target papers, identical for every K
  K=  1:  23.9% [16.7,  31.7]
  K=  5:   4.7% [ 1.8,   8.4]
  K= 10:   3.2% [ 0.5,   6.6]
  K=all:   2.8% [ 0.3,   6.0]
    K= 1 minus all-others: +21.1 pts [+14.5, +28.3]
    K= 5 minus all-others:  +1.9 pts [ +0.7,  +3.2]
    K=10 minus all-others:  +0.4 pts [ +0.1,  +0.7]

FIXED TARGETS B, IN718: 11 (alloy,R,paper) units, 11 target papers, identical for every K
  K=  1:  30.9% [15.1,  48.0]
  K=  5:  12.1% [ 3.7,  25.0]
  K= 10:   5.2% [ 0.8,  12.4]
  K=all:   5.2% [ 0.8,  12.4]
    K= 1 minus all-others: +25.7 pts [+13.6, +39.6]
    K= 5 minus all-others:  +6.9 pts [ +2.3, +12.8]
    K=10 minus all-others:  -0.0 pts [ -0.0,  +0.0]

FIXED TARGETS B, 316L: 35 (alloy,R,paper) units, 34 target papers, identical for every K
  K=  1:  30.1% [23.2,  36.9]
  K=  5:  12.0% [ 7.2,  17.5]
  K= 10:   8.3% [ 4.3,  13.4]
  K=all:   7.1% [ 3.2,  12.1]
    K= 1 minus all-others: +23.0 pts [+17.5, +29.1]
    K= 5 minus all-others:  +5.0 pts [ +2.1,  +8.3]
    K=10 minus all-others:  +1.2 pts [ +0.5,  +2.1]

File: results/learning_curves_seed52.out
set=primary: papers=123 curves=424 specimens=3924 failures=3464 runouts=460
Ti-6Al-4V -1 done
Ti-6Al-4V 0.1 done
AlSi10Mg -1 done
AlSi10Mg 0.1 done
IN718 -1 done
IN718 0.1 done
316L -1 done
316L 0.1 done

FIXED TARGETS A (at least 20 other papers): 52 (alloy,R,paper) units, 52 target papers, identical for every K
  K=  1:  32.4% [26.7,  38.2]
  K=  3:  17.4% [12.9,  22.2]
  K=  5:  13.2% [ 9.1,  18.1]
  K= 10:   7.9% [ 4.7,  11.8]
  K= 20:   5.1% [ 2.4,   8.7]
  K=all:   4.1% [ 1.7,   7.5]
    K= 1 minus all-others: +28.3 pts [+22.9, +33.9]
    K= 3 minus all-others: +13.3 pts [ +9.6, +17.2]
    K= 5 minus all-others:  +9.0 pts [ +6.1, +12.6]
    K=10 minus all-others:  +3.8 pts [ +2.3,  +5.4]
    K=20 minus all-others:  +0.9 pts [ +0.2,  +2.1]

FIXED TARGETS B (at least 10 other papers): 120 (alloy,R,paper) units, 117 target papers, identical for every K
  K=  1:  28.7% [24.8,  32.6]
  K=  3:  15.1% [12.2,  18.3]
  K=  5:  11.4% [ 8.6,  14.5]
  K= 10:   6.8% [ 4.6,   9.5]
  K=all:   4.7% [ 2.8,   7.1]
    K= 1 minus all-others: +24.0 pts [+20.6, +27.3]
    K= 3 minus all-others: +10.4 pts [ +8.2, +12.8]
    K= 5 minus all-others:  +6.6 pts [ +5.0,  +8.6]
    K=10 minus all-others:  +2.1 pts [ +1.3,  +3.0]

FIXED TARGETS B, Ti-6Al-4V: 49 (alloy,R,paper) units, 48 target papers, identical for every K
  K=  1:  29.9% [24.0,  35.8]
  K=  5:  12.8% [ 8.1,  18.2]
  K= 10:   7.5% [ 3.7,  12.2]
  K=all:   3.9% [ 0.9,   7.9]
    K= 1 minus all-others: +26.0 pts [+20.8, +31.2]
    K= 5 minus all-others:  +9.0 pts [ +6.1, +12.4]
    K=10 minus all-others:  +3.6 pts [ +2.1,  +5.4]

FIXED TARGETS B, AlSi10Mg: 25 (alloy,R,paper) units, 25 target papers, identical for every K
  K=  1:  21.1% [15.1,  27.0]
  K=  5:   5.2% [ 2.1,   8.8]
  K= 10:   3.4% [ 0.7,   6.7]
  K=all:   2.8% [ 0.3,   6.1]
    K= 1 minus all-others: +18.2 pts [+13.4, +23.4]
    K= 5 minus all-others:  +2.4 pts [ +1.2,  +4.1]
    K=10 minus all-others:  +0.5 pts [ +0.2,  +1.0]

FIXED TARGETS B, IN718: 11 (alloy,R,paper) units, 11 target papers, identical for every K
  K=  1:  32.6% [16.4,  50.5]
  K=  5:  14.3% [ 5.1,  27.3]
  K= 10:   5.2% [ 0.8,  12.3]
  K=all:   5.2% [ 0.8,  12.3]
    K= 1 minus all-others: +27.5 pts [+14.4, +41.0]
    K= 5 minus all-others:  +9.1 pts [ +3.8, +15.5]
    K=10 minus all-others:  -0.0 pts [ -0.0,  +0.0]

FIXED TARGETS B, 316L: 35 (alloy,R,paper) units, 34 target papers, identical for every K
  K=  1:  31.8% [24.2,  40.1]
  K=  5:  13.0% [ 7.8,  19.3]
  K= 10:   8.8% [ 4.6,  14.3]
  K=all:   7.1% [ 3.2,  12.6]
    K= 1 minus all-others: +24.7 pts [+18.0, +32.3]
    K= 5 minus all-others:  +6.0 pts [ +2.9,  +9.8]
    K=10 minus all-others:  +1.7 pts [ +0.5,  +3.1]

File: results/matched_contrasts.out
   pooled_p  ref_height_log10N                            contrast  estimate  ci_low  ci_high  method_pct  method_lo  method_hi  pooled_pct  pooled_lo  pooled_hi  boot_defined
0      0.01               3.72  single minus pooled (breach %, pp)      7.62    5.14    10.31        9.75       6.94      12.85        2.13       0.72       4.10          2000
1      0.01               3.72    hier minus pooled (breach %, pp)      0.30   -0.77     1.63        2.43       0.78       4.61        2.13       0.72       4.10          2000
2      0.02               3.98  single minus pooled (breach %, pp)      8.55    5.98    11.32       12.31       9.20      15.69        3.76       1.76       6.31          2000
3      0.02               3.98    hier minus pooled (breach %, pp)      0.28   -1.02     1.79        4.04       1.84       7.11        3.76       1.76       6.31          2000
4      0.05               4.20  single minus pooled (breach %, pp)      9.07    6.45    11.77       15.57      12.25      19.18        6.50       3.81       9.91          2000
5      0.05               4.20    hier minus pooled (breach %, pp)      0.43   -0.73     1.60        6.92       4.13      10.40        6.50       3.81       9.91          2000
6      0.10               4.46  single minus pooled (breach %, pp)      9.63    6.50    12.42       21.41      17.69      25.19       11.78       7.91      16.24          2000
7      0.10               4.46    hier minus pooled (breach %, pp)      1.29   -0.14     2.69       13.07       9.55      17.12       11.78       7.91      16.24          2000
8      0.20               4.78  single minus pooled (breach %, pp)      6.26    2.99     9.32       30.65      26.51      34.96       24.39      19.30      29.93          2000
9      0.20               4.78    hier minus pooled (breach %, pp)      0.01   -1.68     1.58       24.40      19.18      29.90       24.39      19.30      29.93          2000

File: results/primary.out
set=primary: papers=123 curves=424 specimens=3924 failures=3464 runouts=460
pair-curve records: 4049
single_pred5                 27.21%  independent-roles [21.83, 32.98]  same-paper-set [23.61, 30.71]   pairs=1562 sources=99 targets=123
single_tol9595               19.03%  independent-roles [14.28, 24.09]  same-paper-set [15.59, 22.36]   pairs=1562 sources=99 targets=123
pooled_censored_pred5         6.50%  independent-roles [ 3.73,  9.50]  same-paper-set [ 3.68,  9.59]   pairs=1562 sources=99 targets=123
pooled_failures_only_pred5    7.02%  independent-roles [ 4.21, 10.25]  same-paper-set [ 4.30, 10.24]   pairs=1562 sources=99 targets=123
paired difference single_pred5 minus pooled_censored: +20.71 pts [+15.88, +25.97]
paired difference single_tol9595 minus pooled_censored: +12.53 pts [+8.48, +17.10]
paired difference pooled_failures_only_pred5 minus pooled_censored: +0.52 pts [-0.19, +1.28]

File: results/primary_highrated.out
set=primary_highrated: papers=77 curves=258 specimens=2336 failures=2047 runouts=289
pair-curve records: 1363
single_pred5                 27.07%  independent-roles [19.17, 35.63]  same-paper-set [21.71, 32.69]   pairs=535 sources=53 targets=68
single_tol9595               17.75%  independent-roles [11.97, 24.57]  same-paper-set [13.08, 22.70]   pairs=535 sources=53 targets=68
pooled_censored_pred5         7.16%  independent-roles [ 3.16, 11.74]  same-paper-set [ 3.24, 11.87]   pairs=535 sources=53 targets=68
pooled_failures_only_pred5    8.50%  independent-roles [ 3.94, 13.40]  same-paper-set [ 3.99, 13.42]   pairs=535 sources=53 targets=68
paired difference single_pred5 minus pooled_censored: +19.90 pts [+12.51, +27.99]
paired difference single_tol9595 minus pooled_censored: +10.59 pts [+4.16, +17.63]
paired difference pooled_failures_only_pred5 minus pooled_censored: +1.34 pts [-0.31, +3.08]

File: results/primary_lowrated.out
set=primary_lowrated: papers=48 curves=166 specimens=1588 failures=1417 runouts=171
pair-curve records: 570
single_pred5                 26.53%  independent-roles [16.91, 36.94]  same-paper-set [19.35, 33.29]   pairs=233 sources=31 targets=34
single_tol9595               20.62%  independent-roles [11.50, 31.20]  same-paper-set [13.62, 27.77]   pairs=233 sources=31 targets=34
pooled_censored_pred5         9.47%  independent-roles [ 3.50, 16.83]  same-paper-set [ 3.04, 17.58]   pairs=233 sources=31 targets=34
pooled_failures_only_pred5    8.51%  independent-roles [ 2.76, 16.17]  same-paper-set [ 3.02, 15.86]   pairs=233 sources=31 targets=34
paired difference single_pred5 minus pooled_censored: +17.06 pts [+7.61, +27.15]
paired difference single_tol9595 minus pooled_censored: +11.15 pts [+2.46, +21.10]
paired difference pooled_failures_only_pred5 minus pooled_censored: -0.96 pts [-2.92, +0.56]

File: results/primary_noflag.out
set=primary_noflag: papers=122 curves=414 specimens=3782 failures=3357 runouts=425
pair-curve records: 3915
single_pred5                 27.65%  independent-roles [22.40, 33.57]  same-paper-set [24.14, 31.39]   pairs=1524 sources=99 targets=122
single_tol9595               19.42%  independent-roles [14.85, 24.58]  same-paper-set [15.90, 23.00]   pairs=1524 sources=99 targets=122
pooled_censored_pred5         6.48%  independent-roles [ 3.74,  9.51]  same-paper-set [ 3.89,  9.47]   pairs=1524 sources=99 targets=122
pooled_failures_only_pred5    7.12%  independent-roles [ 4.38, 10.42]  same-paper-set [ 4.25, 10.27]   pairs=1524 sources=99 targets=122
paired difference single_pred5 minus pooled_censored: +21.18 pts [+15.92, +26.59]
paired difference single_tol9595 minus pooled_censored: +12.94 pts [+8.70, +17.42]
paired difference pooled_failures_only_pred5 minus pooled_censored: +0.64 pts [-0.13, +1.55]

File: results/primary_noflag_slope_gt_minus1.out
set=primary_noflag: papers=122 curves=412 specimens=3732 failures=3318 runouts=414
pair-curve records: 3878
single_pred5                 27.72%  independent-roles [22.23, 33.68]  same-paper-set [24.20, 31.28]   pairs=1519 sources=98 targets=122
single_tol9595               19.41%  independent-roles [14.57, 24.45]  same-paper-set [15.94, 22.88]   pairs=1519 sources=98 targets=122
pooled_censored_pred5         6.57%  independent-roles [ 3.72,  9.68]  same-paper-set [ 3.88,  9.80]   pairs=1519 sources=98 targets=122
pooled_failures_only_pred5    7.21%  independent-roles [ 4.27, 10.66]  same-paper-set [ 4.36, 10.55]   pairs=1519 sources=98 targets=122
paired difference single_pred5 minus pooled_censored: +21.15 pts [+16.06, +26.51]
paired difference single_tol9595 minus pooled_censored: +12.84 pts [+8.57, +17.27]
paired difference pooled_failures_only_pred5 minus pooled_censored: +0.64 pts [-0.15, +1.55]

File: results/primary_nopaperflag.out
set=primary_nopaperflag: papers=116 curves=401 specimens=3595 failures=3205 runouts=390
pair-curve records: 3557
single_pred5                 28.02%  independent-roles [22.45, 34.18]  same-paper-set [24.54, 31.48]   pairs=1359 sources=95 targets=116
single_tol9595               19.65%  independent-roles [14.70, 25.15]  same-paper-set [16.24, 23.26]   pairs=1359 sources=95 targets=116
pooled_censored_pred5         6.87%  independent-roles [ 3.98, 10.21]  same-paper-set [ 4.11, 10.10]   pairs=1359 sources=95 targets=116
pooled_failures_only_pred5    7.50%  independent-roles [ 4.36, 10.95]  same-paper-set [ 4.50, 11.08]   pairs=1359 sources=95 targets=116
paired difference single_pred5 minus pooled_censored: +21.16 pts [+15.82, +26.37]
paired difference single_tol9595 minus pooled_censored: +12.78 pts [+8.60, +17.33]
paired difference pooled_failures_only_pred5 minus pooled_censored: +0.63 pts [-0.19, +1.53]

File: results/primary_nopaperflag_slope_gt_minus1.out
set=primary_nopaperflag: papers=115 curves=396 specimens=3542 failures=3158 runouts=384
pair-curve records: 3408
single_pred5                 28.35%  independent-roles [22.73, 34.11]  same-paper-set [24.87, 31.87]   pairs=1318 sources=93 targets=115
single_tol9595               19.90%  independent-roles [15.07, 25.42]  same-paper-set [16.38, 23.25]   pairs=1318 sources=93 targets=115
pooled_censored_pred5         7.03%  independent-roles [ 3.92, 10.48]  same-paper-set [ 3.99, 10.43]   pairs=1318 sources=93 targets=115
pooled_failures_only_pred5    7.56%  independent-roles [ 4.43, 11.03]  same-paper-set [ 4.38, 11.02]   pairs=1318 sources=93 targets=115
paired difference single_pred5 minus pooled_censored: +21.32 pts [+16.08, +26.79]
paired difference single_tol9595 minus pooled_censored: +12.87 pts [+8.57, +17.28]
paired difference pooled_failures_only_pred5 minus pooled_censored: +0.53 pts [-0.23, +1.34]

File: results/tau_explained.out
set=primary: papers=123 curves=424 specimens=3924 failures=3464 runouts=460

BETWEEN-PAPER SD (tau, log10 life) after adding recorded covariates (random-intercept censored model, 8 alloy-R groups):
                                mean_covariate_cols  specimen-weighted tau  specimen-weighted within-paper s  ICC (weighted)
covariates                                                                                                                  
none                                          0.000                  0.494                             0.634           0.378
+ surface/HIP/heat treatment                  2.500                  0.483                             0.601           0.391
+ build direction                             5.750                  0.544                             0.588           0.460
+ specimen shape, load control                7.875                  0.524                             0.584           0.447
+ frequency band                             10.000                  0.435                             0.583           0.356
+ AM machine                                 13.500                  0.346                             0.583           0.266

Share of between-paper variance removed vs no covariates:
covariates
none                               0.0
+ surface/HIP/heat treatment       4.6
+ build direction                -21.4
+ specimen shape, load control   -12.3
+ frequency band                  22.4
+ AM machine                      51.0

Per group tau, none -> all recorded covariates:
                none   all  n_cov_all
mat       R                          
Ti-6Al-4V -1.0  0.50  0.36         18
           0.1  0.71  0.62         19
AlSi10Mg  -1.0  0.28  0.14         12
           0.1  0.34  0.00          8
IN718     -1.0  0.53  0.00         12
           0.1  0.48  0.49         13
316L      -1.0  0.42  0.17         17
           0.1  0.39  0.48          9

File: results/within_paper.out
set=primary: papers=123 curves=424 specimens=3924 failures=3464 runouts=460
source curves eligible for the cross-paper analysis: 296; excluded for <8 failures: 83; excluded for too few valid splits: 0; within-paper eligible curves: 213 from 89 papers
                                                         0                1
subset                                          all alloys       all alloys
n_splits                                               100              100
holdout_fraction                                       0.3              0.3
bound                                        5% prediction  95/95 tolerance
n_papers                                                89               89
n_curves                                               213              213
n_test_failures_per_split                            562.5            562.5
n_test_failures_unique                                1968             1968
within_breach_pct                                     4.12             0.66
within_CI_low                                          3.4             0.45
within_CI_high                                        4.95             0.92
cross_breach_pct                                     26.87            19.21
cross_CI_low                                         22.15            15.26
cross_CI_high                                        31.89            23.62
gap_pp                                               22.75            18.56
gap_CI_low                                           18.15            14.55
gap_CI_high                                          27.72            22.94
within_breach_pct_failures_only_denominator           4.51             0.75
cross_breach_pct_target_weighting                    27.78            19.83
cross_target_weighting_CI_low                        21.47            14.64
cross_target_weighting_CI_high                       34.53            25.67
      subset            bound  n_papers  n_curves  n_test_failures_per_split  n_test_failures_unique  within_breach_pct  within_CI_low  within_CI_high  cross_breach_pct  cross_CI_low  cross_CI_high  gap_pp  gap_CI_low  gap_CI_high  within_breach_pct_failures_only_denominator
0  Ti-6Al-4V    5% prediction        36        91                      229.7                     797               4.74           3.81            5.68             30.63         23.87          38.20   25.89       18.99        33.53                                         5.36
1  Ti-6Al-4V  95/95 tolerance        36        91                      229.7                     797               0.71           0.35            1.24             21.89         15.55          29.23   21.19       14.95        28.46                                         0.79
2   AlSi10Mg    5% prediction        13        26                       79.8                     285               3.01           1.75            4.34             26.70         13.58          41.49   23.69       10.29        38.82                                         3.18
3   AlSi10Mg  95/95 tolerance        13        26                       79.8                     285               0.58           0.08            1.18             17.23          7.73          28.41   16.65        7.27        27.66                                         0.63
4      IN718    5% prediction        13        36                      103.0                     361               3.27           2.17            4.36             23.62         10.90          37.70   20.34        8.38        33.61                                         3.41
5      IN718  95/95 tolerance        13        36                      103.0                     361               0.70           0.24            1.24             17.87          7.17          30.68   17.18        6.72        29.72                                         0.70
6       316L    5% prediction        28        60                      150.0                     525               4.15           2.41            6.30             23.14         16.01          31.16   18.99       11.81        26.48                                         4.42
7       316L  95/95 tolerance        28        60                      150.0                     525               0.59           0.28            0.93             16.92         10.89          23.91   16.33       10.22        23.40                                         0.75
